Repository: ckdydgh901/semiconductor-study-site

File: topics/kocw-etching/index.html
KOCW 세종대 이원준 교수님 (Etching)

☰
  나의 공부 공간
  
  ◐

KOCW 식각 (이원준)

KOCW 세종대 이원준 교수님 (Etching)

  날짜: 2026-11-09 · 종류: 교육 · 상태: 완료

  원본: 사용자 노션 필기 (KOCW 세종대 이원준 교수님 (Etching))

목차
  Etching 01 — 플라즈마와 Etch 공정 기초 · Etching 02 — Loading Effect, Wet Etch, 플라즈마 식각 방식 · Etching 03 — RIE, 플라즈마 소스, 장비와 가스

  [사용자 노트 필기] 표시 = 사용자가 노션에 직접 정리한 원본 노트(내용·말투·감상은 원문 그대로). [질문 노트] = 사용자의 질문과 답. [댓글] = 사용자가 노션에 남긴 댓글. 회색 캡션은 이미지 설명.

1. Etching 01 — 플라즈마와 Etch 공정 기초

Plasma = Glow Discharge

  Plasma — Neutrals · electrons · ions · radicals · excited neutrals · photons, 전기적으로 중성 (KOCW 슬라이드 4) (출처: 사용자 노션 캡처)
  Plasma 또는 Glow Discharge — 가스의 이온화율은 보통 10⁻⁴, electron과 다른 입자들과의 충돌이 중요 (KOCW 슬라이드 5) (출처: 사용자 노션 캡처)
  [사용자 노트 필기]
  - 10⁻⁴ 는 10000개 중에 1개꼴이니까 매우 적은 양이지만, 이 정도 양 가지고도 플라즈마를 활용한 공정(Etching, Deposition)이 가능하다.

  - 전자가 Ar 을 때려서 양이온과 전자를 만들고, 라디칼을 만들기도 한다. 결국 전자의 거동이 중요하다.

Etch Polysilicon (Main Etch · Over Etch)

  Etch Polysilicon (Main Etch) — Polysilicon 게이트 식각, PR · STI · USG · P-Well (KOCW 슬라이드 8) (출처: 사용자 노션 캡처)
  [사용자 노트 필기]
  - Main Etch 공정은 빠르게 진행. 항상 생산량이 중요하니까.

Etch Polysilicon (Over Etch) — Gate Oxide 위에서의 Over Etch (KOCW 슬라이드 9) (출처: 사용자 노션 캡처)
  [사용자 노트 필기]
  - Over etching 을 통해서 조금 더 균일하게(?) 만들어준다.

  - 이러고 나서 PR을 제거해주면 되지.

Wet vs. Dry, 습식 에칭의 한계

  “Wet” vs. “Dry” — Wet Etching(화학반응, 등방성, blanket etch)과 Dry Etching(플라즈마, 이방성, pattern etch) (KOCW 슬라이드 11) (출처: 사용자 노션 캡처)
  [사용자 노트 필기]
  - Wet etching는 선택비도 좋고, 속도도 빠르고, 값도 싸다. 하지만 패턴이 작아지게 되면서 등방성 식각은 더 이상 사용할 수가 없다.

습식 에칭의 한계 — 0.5 μm 두께 박막에서 2 μm 이하 패턴 형성 어려움, Dry etch로 대체 (KOCW 슬라이드 12) (출처: 사용자 노션 캡처)
  [사용자 노트 필기]
  - 선폭이 꽤 넓었을 때는 등방성 식각이 돼도 괜찮은데, 지금은 우측 그림처럼 선폭이 얇아질 수록 점점 패턴이 사라진다. Until ~2 마이크로 미터.

Etching Processes

  Etching Processes — Oxide, Poly, Metal 식각 단계 (Dielectric bonding pad etch · Oxide via etch · Metal etch · Poly-Si etch 등) (KOCW 슬라이드 13) (출처: 사용자 노션 캡처)
  [사용자 노트 필기]
  - 예전 모델을 가지고 설명 해주셨음 (Oxide, Poly, Metal)

식각 특성: Etch Rate · Uniformity · Selectivity

  1) Etch Rate — 식각 전후 두께 변화로 구하는 Etch Rate = Δd/t (Å/min) (KOCW 슬라이드 15) (출처: 사용자 노션 캡처)
  [사용자 노트 필기]
  - 결국에는 시간당 얼마나 식각할 수 있는 지가 처리량(Troughput)과 관련되어있다. 그게 곧 생산성이다.

Selectivity – Example — BPSG 대 Poly-Si 선택비 S = E₁/E₂ (KOCW 슬라이드 18) (출처: 사용자 노션 캡처)
  2) Etch Uniformity — WIW(within-wafer), WTW(wafer-to-wafer) 균일도 (KOCW 슬라이드 16) (출처: 사용자 노션 캡처)
  [사용자 노트 필기]
  - 결국 웨이퍼의 균일도가 높으면 좋겠다. 이런건 센서를 통해서 온도 균일성도 확인할 수 있다고 했던 것같아.

3) Selectivity (선택비) — S = E₁/E₂, 화학적 식각은 선택비가 우수하고 물리적 식각은 선택비가 나쁨 (KOCW 슬라이드 17) (출처: 사용자 노션 캡처)
  [사용자 노트 필기]
  - 결국 Etching에서 정말정말 중요하다.

  - 일반적인 화학적인 에칭은 선택비가 우수한데, 물리적인 에칭은 선택비가 좋지 않다.

Selectivity – Example — Self-aligned contact(SAC), SAC와 Non-SAC의 Gate–Contact Shift에 따른 % die passing (KOCW 슬라이드 19) (출처: 사용자 노션 캡처)

  Hardmask, Directionality, Etch Profile

  Hardmask — PR 두께 감소 → Amorphous carbon layer(ACL), SiON · C-HM 적층과 CFx · O₂ plasma 식각 (KOCW 슬라이드 20) (출처: 사용자 노션 캡처)
  [사용자 노트 필기]
  - 이제 A/R가 커지고 특히 NAND의 경우 몇 마이크로미터를 쭉 파고 들어가야한다. 그런 상황에서 PR의 두께가 무한정 커질 수는 없다. 왜냐하면 PR의 두께가 마냥 커지면 해상도가 떨어질테니까.

  - 요즘은 PR을 얇게 만들고, 그 아래 Hard mask를 에치한다. 그리고 Etching 할 때 Hard mask로 보호한다.

  - 이러한 경우에 SiON을 아래에 두고 …

4) Directionality — 등방성(Isotropic) · 이방성(Anisotropic) · 완벽한 이방성(Completely Anisotropic) (KOCW 슬라이드 21) (출처: 사용자 노션 캡처)
  5) Etch Profile — 식각 후 단면 모양, Undercut과 I-beam 모양은 후속 박막 매립이 어려움 (KOCW 슬라이드 22) (출처: 사용자 노션 캡처)
  [사용자 노트 필기]
  - 실제로는 예쁘게만 Etching이 되는 것은 아니다. Undercut이 생기기도 하고 그러니까.

Etch Profiles — Anisotropic, Undercut(I-beam), Isotropic, tapered, Foot, reversed tapered, Micro-trenching (KOCW 슬라이드 23) (출처: 사용자 노션 캡처)
  [사용자 노트 필기]
  - 직각 90도로 안될 이유가 너무나도 많다.

  - 그래서 이러한 문제들이 생기는 이유를 미리 알아서 방지할 수 있으면 방지하는게 중요하겠다.

2. Etching 02 — Loading Effect, Wet Etch, 플라즈마 식각 방식

Loading Effect · Over Etch

  6) Loading Effect — Macro Loading과 Micro Loading, 반응관 압력을 낮추면 byproduct 제거가 촉진됨 (KOCW 슬라이드 24) (출처: 사용자 노션 캡처)
  [사용자 노트 필기]
  - Loading Effect는 점점 패턴이 작아짐에 따라 점점 더 중요해지고 있다.

  - 패턴이 넓게 형성된 지역에서는 반응 부산물이 잘 빠져나갈 수 있다. 그런데 좁은 구역에서는 반응 부산물이 잘 빠져나가기가 어렵다.

  - 반응 부산물이 빠져나가야 다시 gas가 들어와서 반응해서 나갈테니 말이다.

  - 왼쪽으로 갈 수록 패턴이 작아지고, 반응 부산물이 빠져나오기 어려운 상태이다.

  - 그래서 결국 압력이 낮아지면 부산물이 잘 빠져나갈 수 있어서 압력을 낮추려고 한다. 하지만 그에 따라 플라즈마 형성이 어렵기 때문에 Trade-off 관계에 있다고 볼 수 있다.

7) Over Etch — Main Etch 시작, Over Etch 시작(종말점 신호), Over Etch 종료 (KOCW 슬라이드 25) (출처: 사용자 노션 캡처)
  [사용자 노트 필기]
  - Etching을 진행하다가 기판이 드러나면 그 때부터 Etching 조건을 바꾼다

  - 그 때부터 남은 박막을 제거하는 데 더 Focus 하지만 그래도 기판에 damage가 가해지긴 한다.

  - Etching이 진행하다가 기판이 드러나는 시점을 “종말점” 이라고 한다.

[댓글]
  대상: “Etching을 진행하다가 기판이 드러나면 그 때부터 Etching 조건을 바꾼다”

  이건 전혀 몰랐던 내용

Wet Etch (공정 단계 · 용도 · 3D NAND)

  Wet Etch Process Steps — Wet Etch → Rinse → Dry (KOCW 슬라이드 27) (출처: 사용자 노션 캡처)
  [사용자 노트 필기]
  - Wet etch는 더 이상 패턴의 etching에는 사용하지 않는다.

  - 지금도 Wafer위에 있는 박막을 다 없앨 때는 사용한다.

  - LOCOS에서 Si₃N₄ 를 다 없애는 공정에서도 사용한다.

  - Cleaning 공정과 어떻게 보면 비슷하다.

Wet Etch — Pure chemical process, 여전히 쓰이는 곳(Blanket film strip · Test wafers · CVD film quality test), Wet etch rate에 영향을 주는 요인 (KOCW 슬라이드 28) (출처: 사용자 노션 캡처)
  [사용자 노트 필기]
  - Wet etch는 완전히 화학적인 반응이기 때문에 선택비가 좋다. 화학적으로 녹거나 녹지 않거나이기 때문

  - CVD를 하고 난 다음 박막의 품질을 Wet etch를 통해 녹여서 필름이 얼마나 빨리 etching 되는지 시간을 측정해 퀄리티를 측정한다. 박막의 퀄리티가 낮으면 상대적으로 더 빠르게 etching 된다.

Wet Etch — Nitride strip (Isolation)과 Titanium strip (KOCW 슬라이드 29) (출처: 사용자 노션 캡처)
  [사용자 노트 필기]
  - 좌측은 인산을 사용해서 Nitride Strip

  - 우측은 암모니아수 사용해서 Ti/TiN Strip

Wet Etch in 3D NAND Flash — Nitride removal 공정 단계 (KOCW 슬라이드 30) (출처: 사용자 노션 캡처)
  [사용자 노트 필기]
  - 지금 이게 간략하게 표현한 것이지만, 실제로는 Nitride가 몇 백층 쌓여져 있고 그렇다.

  - Si₃N₄를 Wet etching 하는게 더 빠르다. 물론 몇 백층이니까 오래걸리긴 하는데 그래도 Wet etching이 다른 공정에 비해서 빠르다는 의미이다. Si₃N₄니까 인산 H₃PO₄를 사용한다.

Etchant와 HF의 위험성

  Etchant (1) — SiO₂ · Poly-Si · 단결정 Si의 에칭용액(HF, BOE 등)과 특징 (KOCW 슬라이드 31) (출처: 사용자 노션 캡처)
  [사용자 노트 필기]
  (1) SiO₂

  HF

  - SiO₂는 HF를 사용한다. 보통 물에 희석해서 사용하고 49% 정도면 엄청 진하다.

  - 선택적으로 SiO₂만 제거할 수 있다.

  - SiO₂ → SiF₆²⁻가 되면서 용액 안으로 녹아들어간다.

  BOE

  - NH₄F:HF가 6:1로 섞여 있다.

  (2) Poly-Si

  - 요즘은 잘 안쓴다.

  (3) 단결정 Si

Etchant (2) — Si₃N₄ · Al · Ti · TiN · TiSi₂ · Photoresist의 에칭용액과 특징 (KOCW 슬라이드 32) (출처: 사용자 노션 캡처)
  [사용자 노트 필기]
  - 여기 설명은 그냥 편히 들었다…

Hazards of HF — 접촉해도 느끼지 못함, 칼슘과 결합, 안전 관리 (KOCW 슬라이드 33) (출처: 사용자 노션 캡처)
  [사용자 노트 필기]
  - HF는 강산도 아니고, 약산도 아니다. 그래서 피부에 반응해도 바로 반응하지 않는다.

  - 실제로 F와 Ca은 매우 강한 결합력을 갖고 있다. 뼈에 Ca이 많기 때문에 불산은 뼈와 반응한다.

Wet Etch와 Dry Etch 비교, 플라즈마 건식 에칭

  Wet Etch와 Dry Etch 비교 — 최소선폭, 방향성, 속도, 선택성, 장비 가격, 처리속도, 화학물질 사용량 (KOCW 슬라이드 35) (출처: 사용자 노션 캡처)
  [사용자 노트 필기]
  - 건식은 100nm가 뭐야 10nm도 가능하지.

플라즈마를 이용한 건식 에칭 — PE · SE · RIE · MERIE · ICP · ECR · HWP (KOCW 슬라이드 37) (출처: 사용자 노션 캡처)
  1) 플라즈마 에칭 (PE) — 활성종(radical)에 의한 화학적 에칭, 4F + Si → SiF₄ (KOCW 슬라이드 38) (출처: 사용자 노션 캡처)
  [사용자 노트 필기]
  - Radical의 화학반응을 사용한다.

  - 플라즈마를 사용하지만 이온 폭격을 쓰는게 아니다.

  - 화학적인 메커니즘과 동일한데 용액을 쓰지 않는다. 용액을 쓰면 폐수처리를 해야하잖아?

1) 플라즈마 에칭 — Downstream etcher(remote plasma), Photoresist 제거를 위한 ashing 공정 (KOCW 슬라이드 39) (출처: 사용자 노션 캡처)
  [사용자 노트 필기]
  - 그래서 플라즈마에서 라디칼을 이용한 화학반응은 주로 Photoresist를 제거할 때 사용한다. 이걸 ashing 공정이라고 한다.

  - 그래서 플라즈마를 형성하는 곳에서 공정이 이뤄지는 것이 아니라 플라즈마는 특정 공간에서 형성되고, 거기에서 라디칼만 넣어주는 식이다. 아 물론 전자나, 이온들도 생기지만 오래 버티는 것은 라디칼인 것이다.

  - 플라즈마를 생성할 때는 Microwave 를 사용해서 만들 수도 있다.

[댓글]
  대상: “그래서 플라즈마에서 라디칼을 이용한 화학반응은 주로 Photoresist를 제거할 때 사용한다. 이걸 a…”

  플라즈마를 사용하는데 왜 화학적인 반응만 쓰지? 했던게 이렇게 쓰이는 거였네! 유레카

2) 스퍼터 에칭 (SE)

  2) 스퍼터 에칭 (SE) — 비활성 기체(Ar) 사용, 가속된 이온을 기판에 충돌시키는 물리적 식각 (KOCW 슬라이드 41) (출처: 사용자 노션 캡처)
  [사용자 노트 필기]
  - 이건 그냥 sputtering 물리적인 식각임

2) 스퍼터 에칭 (SE) — 선택비 매우 나쁨, redeposition · Trenching · Charging and Ion path distortion (KOCW 슬라이드 42) (출처: 사용자 노션 캡처)
  [사용자 노트 필기]
  - 선택비가 너무 안좋은게 문제이다. 내가 원하는 것만 때리지 않으니까

  - Mask 를 때리는데, PR Mask에 있는 Polymer의 탄소가 Film에 붙어버리면 휘발성이 낮아서 그냥 그대로 박혀있을 수도 있음. 이걸 Redeposition 이라고 그러네.

  - 양전하끼리 서로 반발력이 있어서 밀어내는 힘에 의해 측벽이 Etching 될 수도 있다.

3. Etching 03 — RIE, 플라즈마 소스, 장비와 가스

3) 반응성 이온 에칭 (RIE)

  3) 반응성 이온 에칭 (RIE) — 이온충돌에 의해 화학반응이 활성화됨(물리화학적 식각), XeF₂ 가스와 Ar⁺ 이온 빔 실험 (KOCW 슬라이드 43) (출처: 사용자 노션 캡처)
  [사용자 노트 필기]
  - Xe는 비활성 기체이지만 XeF₂가 들어가면 F 라디칼이 분리되어서 나온다. 그 라디칼을 통해서 chemical etching이 되는 것이다.

  - sputtering을 시켜놓으면 물리적으로 때려넣으니까 결합이 약해지건 느슨해지건 해져있는 상태에서 F 라디칼이 반응을 잘하는 상태가 됨.

3) RIE Mechanisms — Damaging mechanism(예: Oxide, nitride)과 Blocking mechanism(예: Poly, metal) (KOCW 슬라이드 44) (출처: 사용자 노션 캡처)
  [사용자 노트 필기]
  - Etching 할 때 탄소가 들어가 있는 gas를 쓰면 CF 계열 폴리머가 만들어진다.

  - 대표적인 CF 고분자는 테프론으로 상당히 반응성이 낮은 폴리머이다. 그래서 불산도 유리병에 못담는데, 테프론 병에 담고 그러잖아?

PTFE(테프론) 설명 — 불소와 탄소로 이루어진 고성능 합성 불소수지, 화학적 안정성 · 내열성 및 내한성 · 저마찰 및 비점착성 · 전기적 성질 (출처: 사용자 노션 캡처)
  [사용자 노트 필기]
  - Polymer가 벽면을 보호해주기 때문에 3마이크로, 5마이크로 이렇게 수직으로 식각할 수 있는 것이다.

3) Effect of Inhibitor Deposition — Inhibitor가 적을 때 · 적당할 때 · 과도할 때의 식각 단면 (KOCW 슬라이드 45) (출처: 사용자 노션 캡처)
  [사용자 노트 필기]
  - C하고 F 비율이 적당할 때 수직으로 잘 식각된다.

  - C이 적으면 폴리머가 적게 생겨서 undercut이 생기고, C가 너무 많으면 폴리머가 너무 많이 생겨서 측벽이 점점 좁아진다.

  - 산소를 넣으면 산소 라디칼이 나와서 C가 잡혀서 C의 실질적인 비율이 적어진다. → CO, CO₂ 이렇게 반응해서 C의 개수를 줄여 폴리머의 양을 줄인다.

3) RIE System — Process chamber, Plasma, Wafer, Chuck, Magnet coils, RF Power, Helium for backside cooling (KOCW 슬라이드 46) (출처: 사용자 노션 캡처)
  [사용자 노트 필기]
  - He으로 Cooling을 해주는 이유는 화학반응도 하고, 이온이 와서 sputtering도 하고 그러면 웨이퍼의 온도가 올라가기 때문이다.

  - 하지만 온도가 너무 올라가게 되면 PR가 타버릴 수 있기 때문에 wafer 뒤를 Cooling을 시켜주는 것이다.

  → 기껏 PR잘 만들어놓고 Etching 하는데 PR mask가 타버리면 어떻게 하겠어

PE Mode vs. RIE Mode — Plasma Mode와 Reactive-Ion-Etch Mode의 RF Source 위치 (KOCW 슬라이드 48) (출처: 사용자 노션 캡처)

  RIE의 압력·자기장 효과

  플라즈마를 이용한 에칭 공정의 비교 — Plasma etch · RIE · Sputter etch의 적용 예, 속도, 선택성, 방향성, 종말점 검출 (KOCW 슬라이드 49) (출처: 사용자 노션 캡처)
  RIE에서 압력의 영향 — 압력이 낮을수록 mean free path 증가, anisotropy 향상, micro-loading 감소 (KOCW 슬라이드 50) (출처: 사용자 노션 캡처)
  [사용자 노트 필기]
  - 압력이 낮아지면 대부분 Etching 공정 능력이 향상된다. 이온이 m.f.p이 길어지기 때문에 이온들이 수직으로 와서 때릴 수 있게 된다. 그러면 이방성이 좋아진다.

자기장의 효과 — 전자의 나선형 운동, 저압에서도 플라즈마 유지 (KOCW 슬라이드 51) (출처: 사용자 노션 캡처)
  [사용자 노트 필기]
  - 자기장을 사용하면 전자가 이동하면서 원자들하고 더 자주 부딪히게 된다. 이렇게 되면 저압에서도 플라즈마를 켤 수 있다. 회오리 감자처럼 빙글빙글 돌거든

ICP · ECR · HWP 플라즈마 소스

  5) ICP 에칭 — 저압 고밀도 플라즈마 소스, 무전극형, Plasma 밀도와 ion energy를 독립적으로 조절 (KOCW 슬라이드 53) (출처: 사용자 노션 캡처)
  [사용자 노트 필기]
  - CCP는 위 아래 전극이 하나씩 있고 그 사이에 전압을 가했다. 그런데 ICP는 바깥에 코일이 감겨져 있는 형태이다.

  - ICP는 바깥에 코일만 있고 따로 전극은 없다. 여기다가 DC 직류를 흘리면 그냥 전자석이 되는 것이다. 오른손 엄지 법칙. 그래서 어쨌거나 교류를 흘린다.

  - 그래서 어쨌거나 전자는 빙글빙글 돌게 된다. 그러면서 기체 분자,원자들과 부딪히며 플라즈마가 형성된다.

  - 플라즈마가 생성된 이후에는 웨이퍼 쪽에 RF 파워를 따로 걸어줘서 Wafer 쪽을 때릴 수 있게 만들어준다.

5) ICP 에칭 — Planar ICP source, Transformer-coupled plasma(TCP) (KOCW 슬라이드 54) (출처: 사용자 노션 캡처)
  [사용자 노트 필기]
  - 바로 앞의 모양에서는 코일이 잡아먹는 공간이 너무 많다보니까 이렇게 모기향처럼 만든다. 그리고 저 부분을 안테나라고 한다.

  - 지금은 이런 타입이 대부분이라고 한다.

  - ICP인데 TCP라고 불리기도 한다. 램리서치에서는 TCP라고 한댄다.

6) ECR 에칭 — 저압 고밀도 플라즈마 소스, 마이크로 파와 자기장 결합, 공진 현상 (KOCW 슬라이드 55) (출처: 사용자 노션 캡처)
  [사용자 노트 필기]
  - ECR은 ICP 보다도 더 고밀도 플라즈마를 형성한다고 한다.

  - 자기장과 Microwave의 주파수를 동일하게 맞춰줘서 공진 현상을 이용한다.

  - 일본의 히타치에서 제작해서 판다고 한댄다. 인텔에서는 사용한다고 한다.

7) HWP 에칭 — 저압 고밀도 플라즈마 소스, ECR · ICP에 비해 더 높은 이온화율 (KOCW 슬라이드 56) (출처: 사용자 노션 캡처)
  [사용자 노트 필기]
  - 얘는 ECR보다도 더 고밀도라고 한다.

  - 양산단에서 사용하는지 여부는 모른다고 하신다.

Wafer Cooling과 ESC

  Wafer Cooling — Ion bombardment 발열, PR reticulation, Helium backside cooling, wafer 고정 방식 (KOCW 슬라이드 57) (출처: 사용자 노션 캡처)
  [사용자 노트 필기]
  - 웨이퍼 온도가 올라가면 웨이퍼만 문제가 아니라 PR도 문제가 된다.

Electrostatic Chuck (ESC) — Helium leakage, Ceramic ring, DC Power 850 V (KOCW 슬라이드 58) (출처: 사용자 노션 캡처)
  [사용자 노트 필기]
  - He 이 타고 들어가서 Cooling이 되는 형태이다.

  - 위에는 진공인데 아래에서 He을 주입하면 사실 풍 발싸되는게 맞다. 그래서 옛날에는 옆에서 Clamp로 물리적으로 잡았다. 그렇게 되면 가장자리에 못 쓰게 되고, 그 부분에는 칩을 못만드는 것이 된다.

  - 그래서 20~30년 전부터는 ESC를 흔하게 사용하고 있다. 밑에다가 전원을 연결하고 정전기를 이용해서 Wafer를 잡고 있는다.

세라믹 부품과 End-point Detection

  세라믹 소재 부품 — SiO₂(quartz) · Al₂O₃ · SiC · AlN · Y₂O₃ · YF₃ 등, 내열성·내화학성·내플라즈마성 (KOCW 슬라이드 59) (출처: 사용자 노션 캡처)
  [사용자 노트 필기]
  - Etching 장비에는 세라믹 소재들이 많이 사용된다.

  - Etching 장비에서 사용하니까 Cl, F도 많이 사용하기 때문에 내화학성이 있어야한다.

  - 내플라즈마성은 Sputter Yield가 낮아야 할 것이고 그러면 결합력이 매우 강해야한다.

  - 플라즈마를 쓰니까 세라믹 파우더를 살짝 녹여서 내벽 코팅을 해둔다.

  - 이 자료가 2010년 쯤에 시장 규모가 저랬음.

End-point Detection — 원자마다 고유한 발광 파장, Optical emission spectroscopy (KOCW 슬라이드 60) (출처: 사용자 노션 캡처)
  [사용자 노트 필기]
  - Main etch 끝내고 Over etch 들어갈 때 End-point를 잡는다.

  - Optical emission spectroscopy를 사용한다고 한다.

Dry Etch 기체와 환경

  Dry Etch 기체 (1) — Poly-Si · 단결정 Si · SiO₂ · Si₃N₄의 에칭 기체와 특징 (KOCW 슬라이드 61) (출처: 사용자 노션 캡처)
  Dry Etch 기체 (2) — Al · W · Ti · TiN · TiSi₂ · Photoresist의 에칭 기체와 특징 (KOCW 슬라이드 62) (출처: 사용자 노션 캡처)
  [사용자 노트 필기]
  - Al은 F 계열을 사용하지 않는다.

에칭 반응 부산물 끓는점 비교 — Al · Cu · Si · Ti · W의 염화물과 불화물 끓는점 (KOCW 슬라이드 63) (출처: 사용자 노션 캡처)
  [사용자 노트 필기]
  - Gas를 선택할 때 Etch를 시키면 B.P를 유심히 보겠지?

친환경 공정가스 → 온실가스 감축 — PFC 해결방안과 온실가스별 온난화지수 (KOCW 슬라이드 64) (출처: 사용자 노션 캡처)
  [사용자 노트 필기]
  - Etching 할 때 사용하는 gas들이 환경에 너무 안좋다.

필기는 사용자가 노션에 정리한 원문 그대로이며, 이미지는 교재·강의 슬라이드·판서 촬영본입니다.

  · Notion 원본 보기 · 홈으로

↑

✕
